Repository: hsta8189/phys3888-solarcells-2020

Simulation of perovskite solar cells in MATLAB. 
Herewith be the solar cells code for PHYS3888, 2021 (not 2020, despite what the name says). 

This is a much cleaner and presentable fork of https://github.com/ajef8473/phys3888-solarcells-2020, look there for some extra experimental data and a lot of outdated models, however it is poorly documented, and you do so at your own risk ⚠️. This repo contains all useful models and data for your thin cell perovskite needs.

computational_model_single_cell contains a model of a thin, perovskite solar cell at equilibrium implemented in MATLAB. It calculates the short circuit current, exciton concentraion, free charge concentration, occupied trap concentration, and quantum efficiency across a range of intensity values (defaults to [1,1000]). Rate constants and material specific parameters are sourced from literature, as listed in aj_constants_fun. By default the model used is curr_model.m, the most advanced at present, (and what you need for almost any application), however, if you wish you may change the model type to any of the following by altering main.m:

- simple_model.m: An equilibrium current model which calculates exciton and free charge carrier concentrations using rate constants. Primarily based off of previous models of organic solar cells, however misses several of the main effects due to both the lack of trapping and the thin film assumption.

- trap_model.m: Same as the previous, however it also incorporates electron traps via a monomolecular (linear) trapping model. It does not account for loss of charge carriers due to current flow in an external circuit.
 
- curr_model.m: Includes all the features of the previous two, however it also accounts for decreases in charge carriers caused by current flow, and is the what you should use if you wish to model short circuit current.



A phase diagram which investigates the altering trapping/detrapping and exciton formation/dissociation rates influences short cicuit current. may be generated using phase.m, which is a just a quick script which makes running phase_diagram.m with nice parameters simpler. Note that this process can take sometime, so we've included some cached data, which is what is plotted by default. Be sure to set 

makeNew = true;

if you wish to generate a new plot, (which will override the cached data). The phase diagram is generated by scaling the literature values by set amounts to generate a logarithmically spaced data set, which is helped by the phase_constants function. By default it runs curr_model.m.

File: Light Intensity IV/Parameters.txt
Run Id	Device	Curve	Size	Material	Date	Time	Temperature	Temperature Corrected	Irradiance	Irradiance Corrected	Jsc	Isc	Voc	Impp	Vmpp	Pmpp	FF	Eta	n1	n2	IscSlope	Rshunt	Rseries	Jo1	Jo2	Slope Voc
			[cm2]				[C]		[W/m2]		[mA/cm2]	[mA]	[mV]	[mA]	[mV]	[mW]	[%]	[%]			[Ohm]	[Ohm.cm2]	[mOhm.cm2]	[A/cm2]	[A/cm2]	[mOhm]
	1 Sun	Illuminated IV2	0.159	None	27/04/2021	11:15:34 AM	25	no	1000.83954451346	yes	20.3310817688786	3.2326420012517	1103.75122453296	2.99615130580588	921.621568572605	2.76131766613768	77.3904838032949	17.3667777744508	1	2	51412.2175326544	21992.5225423356	17.257	4.4864E-22	7.5301E-13	23476.3813132579
	T89	Illuminated IV1	0.159	None	27/04/2021	11:16:22 AM	25	no	383.024844720497	yes	18.4416144910726	2.93221670408055	1100.45095189322	2.72775593943797	921.296222732943	2.51307124354155	77.8821705691191	15.8054795191293	1	2	100000000	0	16.773	2.6755E-22	1.1887E-12	23571.4474139139
	T89	Illuminated IV2	0.159	None	27/04/2021	11:16:29 AM	25	no	1000.83954451346	yes	18.5088673172301	2.94290990343958	1081.99679829617	2.73105250409966	904.652062759825	2.47065228133914	77.5905240508929	15.538693593328	1	2	100000000	30707.8151389529	47.486	5.4273E-23	2.1341E-13	23981.1416507186
	T75	Illuminated IV1	0.159	None	27/04/2021	11:16:57 AM	25	no	1000.83954451346	yes	15.9517485819744	2.53632802453394	1078.63241798227	2.3538794734399	908.653290137354	2.13886032812795	78.1814167395155	13.4519517492324	1	2	100000000	12518.3080254873	24.586	3.1031E-22	6.2651E-13	24217.7687671949
	T75	Illuminated IV2	0.159	None	27/04/2021	11:17:04 AM	25	no	1000.83954451346	yes	15.954916427325	2.53683171194467	1057.78410036324	2.35675916312661	882.993793228126	2.08100371317431	77.550421445361	13.088073667763	1	2	100000000	11393.2847979401	39.413	6.5837E-22	2.5223E-13	25349.3119847852
	T63	Illuminated IV1	0.159	None	27/04/2021	11:17:26 AM	25	no	1000.83954451346	yes	13.1970255672679	2.0983270651956	1047.09905521078	1.95150837844182	877.53101707535	1.71250913216512	77.9420718460512	10.7704976865731	0	2	100000000	0	0	0	0	31991.2440495049
	T63	Illuminated IV2	0.159	None	27/04/2021	11:17:32 AM	25	no	1000.83954451346	yes	13.1945464541471	2.09793288620939	1048.7933764896	1.95178211674218	879.653566841499	1.71689210068971	78.0299764241823	10.7980635263504	0	2	100000000	0	0	0	0	32247.137657161
	T56	Illuminated IV1	0.159	None	27/04/2021	11:17:47 AM	25	no	1000.83954451346	yes	12.8058815998422	2.0361351743749	1045.70060604094	1.89887340291572	876.050605910546	1.66350919517174	78.1288154218433	10.4623219822122	0	2	100000000	0	0	0	0	32437.6166752765
	T56	Illuminated IV2	0.159	None	27/04/2021	11:17:52 AM	25	no	1000.83954451346	yes	12.8362241807083	2.04095964473262	1047.06551596373	1.89752399036858	878.099446099796	1.66621476490372	77.9691328541811	10.4793381440486	0	2	100000000	0	0	0	0	32696.9918685708
	T51	Illuminated IV1	0.159	None	27/04/2021	11:18:10 AM	25	no	1000.83954451346	yes	10.7396236536588	1.70760016093175	1038.43762214875	1.59072124664861	870.743394426927	1.38511001789384	78.1119840826629	8.71138376033862	0	2	100000000	0	0	0	0	34799.5886514179
	T51	Illuminated IV2	0.159	None	27/04/2021	11:18:16 AM	25	no	1000.83954451346	yes	10.7611496137571	1.71102278858738	1039.38180170661	1.59062293998791	873.188678223762	1.38891394252043	78.0988133494774	8.73530781459393	0	2	100000000	0	0	0	0	35001.4239704567
	T39	Illuminated IV1	0.159	None	27/04/2021	11:18:37 AM	25	no	1000.83954451346	yes	10.08043254723	1.60278877500957	1032.23255892776	1.49412008786343	864.77723789812	1.29208104267063	78.097280074136	8.12629586585302	0	2	300993.913499769	0	0	0	0	42964.5524888411
	T39	Illuminated IV2	0.159	None	27/04/2021	11:18:42 AM	25	no	1000.83954451346	yes	10.0516144331837	1.5982066948762	1034.06349417492	1.4901192730376	869.948654248313	1.29632725624854	78.4394429000902	8.15300161162603	0	2	100000000	0	0	0	0	43288.2171064868
	T20	Illuminated IV1	0.159	None	27/04/2021	11:18:59 AM	25	no	1000.83954451346	yes	5.17120409676276	0.822221451385279	984.957929534984	0.755548168141176	810.77731108837	0.612581312163247	75.6409996543187	3.85271265511476	0	2	128816.274645189	0	0	0	0	85936.3910552578
	T20	Illuminated IV2	0.159	None	27/04/2021	11:19:05 AM	25	no	1000.83954451346	yes	5.16769590426678	0.821663648778418	985.977005912403	0.757538157560411	812.044705061797	0.615154849729201	75.931781897945	3.86889842596982	0	2	100000000	0	0	0	0	86017.3217984942
	T18	Illuminated IV1	0.159	None	27/04/2021	11:19:24 AM	25	no	1000.83954451346	yes	4.31494916083633	0.686076916572976	976.583175434122	0.630418924514695	805.037368272496	0.507510791900487	75.7466161404604	3.19189177295904	0	2	139579.024332173	0	0	0	0	101521.010981317
	T18	Illuminated IV2	0.159	None	27/04/2021	11:19:31 AM	25	no	1000.83954451346	yes	4.31841988512834	0.686628761735406	979.149054831553	0.631397479476978	806.918865081484	0.509486537554873	75.7812758075269	3.20431784625706	0	2	171623.369761414	0	0	0	0	92847.348186444
	T8	Illuminated IV1	0.159	None	27/04/2021	11:20:04 AM	25	no	1000.83954451346	yes	3.2930873624498	0.523600890629518	973.717230410758	0.482738647575531	811.622495297366	0.391801545721729	76.8480608701583	2.46416066491653	0	2	272455.371077157	0	0	0	0	125915.52101301
	T8	Illuminated IV2	0.159	None	27/04/2021	11:20:09 AM	25	no	1000.83954451346	yes	3.27410068648384	0.52058200915093	969.298683590547	0.479901303632069	801.940747827117	0.38485241031791	76.2688912188506	2.42045541080446	0	2	410717.765277284	0	0	0	0	125803.007312858
	T5.1	Illuminated IV1	0.159	None	27/04/2021	11:20:25 AM	25	no	1000.83954451346	yes	2.36411327230926	0.375894010297173	958.380141377992	0.341996503715483	792.401483986471	0.270998537062333	75.2252664724767	1.70439331485744	0	2	346161.581926399	0	0	0	0	142591.80951993
	T5.1	Illuminated IV2	0.159	None	27/04/2021	11:20:32 AM	25	no	1000.83954451346	yes	2.3597277948988	0.375196719388909	959.292330131361	0.342746347395048	794.412801096987	0.272282085899861	75.6500230107025	1.71246594905573	0	2	919631.46027603	0	0	0	0	142741.201677663
	Room light	Illuminated IV2	0.159	None	27/04/2021	11:21:14 AM	25	no	1000.83954451346	yes	0.101659462384815	0.0161638545191856	831.524972337652	0.0155214392811307	685.624916397295	0.0106418855094909	79.1768742813265	0.066930097543968	0	2	696441.320720085	0	0	0	0	2831154.74554471
	Torch	Illuminated IV1	0.159	None	27/04/2021	11:21:57 AM	25	no	1000.83954451346	yes	3.88024430809873	0.616958844987698	976.13317354928	0.572836017597125	807.77939897883	0.462725134008033	76.8347747908256	2.91022096860398	0	2	100000000	0	0	0	0	108210.885011273
	Torch	Illuminated IV2	0.159	None	27/04/2021	11:22:04 AM	25	no	1000.83954451346	yes	3.85028468455457	0.612195264844177	974.298658902423	0.566858940334342	803.197973550995	0.455299952165808	76.3335629123039	2.86352171173464	0	2	100000000	0	0	0	0	109779.671250414
